Repository: m3wolf/electrolab

SciMap: Scientific Mapping for Python
=====================================

.. image:: https://readthedocs.org/projects/scimap/badge/?version=latest
:target: http://scimap.readthedocs.io/en/latest/?badge=latest
:alt: Documentation Status

Motivation
----------

This project aims to take large datasets in chemistry and physics, and
distill them down to two-dimensional spatial maps where the color
represents some physically meaningful calculated metric.

Graphical User Interface
------------------------

Several modules provide a GUI for viewing computed data. These
sections make use of **GTK3** at the moment, since that's what is
installed on my system. Installing this dependency is not
straight-forward on non-*nix systems so the necesarry import
statements are only executed when the relevant methods are called.

Issues
------
If you have any problems or features you'd like to request, please open a new issue_:

.. _issue: https://github.com/m3wolf/scimap/issues

File: eclab-test-data.mpt (part 1 of 16)
EC-Lab ASCII FILE
Nb header lines : 70                          

Galvanostatic Cycling with Potential Limitation

Run on channel : 11 (SN 16535)
Grouped channel(s) : 11
User : 
CE vs. WE compliance from -5 V to 15 V
Electrode connection : standard
Ewe ctrl range : min = 0.00 V, max = 5.00 V
Acquisition started on : 04/17/2015 13:27:50
Saved on :
	File : LMO-1C_C11.mpr
	Directory : D:\wolf\
	Host : 169.254.169.228
Device : VMP3 (SN 0776077607760776)
Address : USB
EC-Lab for windows v10.34 (software)
Internet server v10.34 (firmware)
Command interpretor v10.34 (firmware)
Electrode material : LiMn_2O_4
Initial state : Discharged
Electrolyte : 
Comments : LiMn2O4 - Mark Wolf
Comments : 1 charge at 5C
Mass of active material : 22.563 mg
 at x = 1.000
Molecular weight of active material (at x = 0) : 173.874 g/mol
Atomic weight of intercalated ion : 6.940 g/mol
Acquisition started at : xo = 1.000
Number of e- transfered per intercalated ion : 1
for DX = 1, DQ = 3.344 mA.h
Battery capacity : 0.000 mA.h
Electrode surface area : 0.001 cm²
Characteristic mass : 0.001 g
Record Power
Ns                  0                   1                   
Set I/C             I                   I                   
Is                  0.000               3.344               
unit Is             mA                  mA                  
vs.                 <None>              <None>              
N                   1                   1                   
I sign              > 0                 > 0                 
t1 (h:m:s)          0:00:0.0000         20:00:0.0000        
I Range             10 mA               10 mA               
Bandwidth           5                   5                   
dE1 (mV)            0.00                10.00               
dt1 (s)             0.0000              0.0000              
EM (V)              0.000               4.300               
tM (h:m:s)          0:00:0.0000         0:00:0.0000         
Im                  0.000               0.000               
unit Im             mA                  mA                  
E range min (V)     0.000               0.000               
E range max (V)     5.000               5.000               
dq                  0.000               10.000              
unit dq             mA.h                µA.h                
dtq (s)             0.0000              0.0000              
dQM                 0.000               0.000               
unit dQM            mA.h                µA.h                
dxM                 0.000               0.000               
tR (h:m:s)          0:01:0.0000         0:00:0.0000         
dER/dt (mV/h)       0.0                 0.0                 
dER (mV)            0.00                5.00                
dtR (s)             1.0000              10.0000             
EL (V)              pass                pass                
goto Ns'            0                   0                   
nc cycles           0                   0                   

mode	ox/red	error	control changes	Ns changes	counter inc.	Ns	time/s	control/V/mA	Ewe/V	dq/mA.h	P/W	<I>/mA	(Q-Qo)/mA.h	x	cycle number
3	0	0	0	0	0	0	0	0	3.14639711	0	0	0	0	1	1
3	0	0	0	0	0	0	1	0	3.14645433	0	0	0	0	1	1
3	0	0	0	0	0	0	2	0	3.14632082	0	0	0	0	1	1
3	0	0	0	0	0	0	3	0	3.14645433	0	0	0	0	1	1
3	0	0	0	0	0	0	4	0	3.14637804	0	0	0	0	1	1
3	0	0	0	0	0	0	5	0	3.14637804	0	0	0	0	1	1
3	0	0	0	0	0	0	6	0	3.14632082	0	0	0	0	1	1
3	0	0	0	0	0	0	7	0	3.14639711	0	0	0	0	1	1
3	0	0	0	0	0	0	8	0	3.14635897	0	0	0	0	1	1
3	0	0	0	0	0	0	9	0	3.14633989	0	0	0	0	1	1
3	0	0	0	0	0	0	10	0	3.14639711	0	0	0	0	1	1
3	0	0	0	0	0	0	11	0	3.14628267	0	0	0	0	1	1
3	0	0	0	0	0	0	12	0	3.14641619	0	0	0	0	1	1
3	0	0	0	0	0	0	13	0	3.14637804	0	0	0	0	1	1
3	0	0	0	0	0	0	14	0	3.14637804	0	0	0	0	1	1
3	0	0	0	0	0	0	15	0	3.14645433	0	0	0	0	1	1
3	0	0	0	0	0	0	16	0	3.14641619	0	0	0	0	1	1
3	0	0	0	0	0	0	17	0	3.14645433	0	0	0	0	1	1
3	0	0	0	0	0	0	18	0	3.14643526	0	0	0	0	1	1
3	0	0	0	0	0	0	19	0	3.14633989	0	0	0	0	1	1
3	0	0	0	0	0	0	20	0	3.14633989	0	0	0	0	1	1
3	0	0	0	0	0	0	21	0	3.14632082	0	0	0	0	1	1
3	0	0	0	0	0	0	22	0	3.14628267	0	0	0	0	1	1
3	0	0	0	0	0	0	23	0	3.14641619	0	0	0	0	1	1
3	0	0	0	0	0	0	24	0	3.14635897	0	0	0	0	1	1
3	0	0	0	0	0	0	25	0	3.14643526	0	0	0	0	1	1
3	0	0	0	0	0	0	26	0	3.14632082	0	0	0	0	1	1
3	0	0	0	0	0	0	27	0	3.14630175	0	0	0	0	1	1
3	0	0	0	0	0	0	28	0	3.14637804	0	0	0	0	1	1
3	0	0	0	0	0	0	29	0	3.14639711	0	0	0	0	1	1
3	0	0	0	0	0	0	30	0	3.14639711	0	0	0	0	1	1
3	0	0	0	0	0	0	31	0	3.14641619	0	0	0	0	1	1
3	0	0	0	0	0	0	32	0	3.14633989	0	0	0	0	1	1
3	0	0	0	0	0	0	33	0	3.14624453	0	0	0	0	1	1
3	0	0	0	0	0	0	34	0	3.14624453	0	0	0	0	1	1
3	0	0	0	0	0	0	35	0	3.14633989	0	0	0	0	1	1
3	0	0	0	0	0	0	36	0	3.14643526	0	0	0	0	1	1
3	0	0	0	0	0	0	37	0	3.14639711	0	0	0	0	1	1
3	0	0	0	0	0	0	38	0	3.1462636	0	0	0	0	1	1
3	0	0	0	0	0	0	39	0	3.14635897	0	0	0	0	1	1
3	0	0	0	0	0	0	40	0	3.14628267	0	0	0	0	1	1
3	0	0	0	0	0	0	41	0	3.14641619	0	0	0	0	1	1
3	0	0	0	0	0	0	42	0	3.14641619	0	0	0	0	1	1
3	0	0	0	0	0	0	43	0	3.14632082	0	0	0	0	1	1
3	0	0	0	0	0	0	44	0	3.14637804	0	0	0	0	1	1
3	0	0	0	0	0	0	45	0	3.14649272	0	0	0	0	1	1
3	0	0	0	0	0	0	46	0	3.14632082	0	0	0	0	1	1
3	0	0	0	0	0	0	47	0	3.14637804	0	0	0	0	1	1
3	0	0	0	0	0	0	48	0	3.14639711	0	0	0	0	1	1
3	0	0	0	0	0	0	49	0	3.14639711	0	0	0	0	1	1
3	0	0	0	0	0	0	50	0	3.14637804	0	0	0	0	1	1
3	0	0	0	0	0	0	51	0	3.14630175	0	0	0	0	1	1
3	0	0	0	0	0	0	52	0	3.14635897	0	0	0	0	1	1
3	0	0	0	0	0	0	53	0	3.14641619	0	0	0	0	1	1
3	0	0	0	0	0	0	54	0	3.14645433	0	0	0	0	1	1
3	0	0	0	0	0	0	55	0	3.14635897	0	0	0	0	1	1
3	0	0	0	0	0	0	56	0	3.14635897	0	0	0	0	1	1
3	0	0	0	0	0	0	57	0	3.14633989	0	0	0	0	1	1
3	0	0	0	0	0	0	58	0	3.14632082	0	0	0	0	1	1
3	0	0	0	0	0	0	59	0	3.14618707	0	0	0	0	1	1
3	0	0	0	0	0	0	59.9998	0.334000021	3.14677382	0	0	0	0	1	1
1	1	0	0	1	0	1	60	0.334000021	3.15539718	1.8339474995931E-008	0.0010416299	0.3301105583	1.8339474995931E-008	0.9999999945	1
1	1	0	0	0	0	1	60.0002	0.334000021	3.16622329	1.84914701514774E-008	0.0010538662	0.3328464711	3.68309451474084E-008	0.999999989	1
1	1	0	0	0	0	1	60.0006	0.334000021	3.17897391	0.000000037	0.0010592227	0.3331964249	7.38527692026562E-008	0.9999999779	1
1	1	0	0	0	0	1	60.0012	0.334000021	3.18907833	5.5555714501275E-008	0.0010630292	0.3333342954	1.29408483703931E-007	0.9999999612	1
1	1	0	0	0	0	1	60.0032	0.334000021	3.19955182	1.85367165340318E-007	0.0010675653	0.333660906	3.14775649044249E-007	0.9999999057	1
1	1	0	0	0	0	1	60.0364	0.334000021	3.20955658	3.07967251373662E-006	0.0010718006	0.3339404015	3.39444816278087E-006	0.9999989836	1
1	1	0	0	0	0	1	60.1136	0.334000021	3.21965671	7.16135921577613E-006	0.0010752024	0.3339494019	1.0555807378557E-005	0.9999968392	1
1	1	0	0	0	0	1	60.2016	0.334000021	3.22973776	8.16278657648298E-006	0.0010785135	0.3339321866	1.871859395504E-005	0.9999943949	1
1	1	0	0	0	0	1	60.297	0.334000021	3.23985696	8.84921206865046E-006	0.0010818937	0.3339325393	2.75678060236904E-005	0.9999917451	1
1	1	0	0	0	0	1	60.3984	0.334000021	3.24989986	9.40583671629429E-006	0.0010852555	0.3339350398	3.69736427399847E-005	0.9999889286	1
1	1	0	0	0	0	1	60.506	0.334000021	3.25990462	9.98187539974848E-006	0.0010886977	0.3339660999	4.69555181397332E-005	0.9999859396	1
1	1	0	0	0	0	1	60.6154	0.334000021	3.26992846	1.01487122542328E-005	0.0010920295	0.3339612892	5.7104230393966E-005	0.9999829006	1
1	1	0	0	0	0	1	60.7312	0.334000021	3.27993298	1.07415739496549E-005	0.0010952842	0.3339349499	6.7845804343621E-005	0.9999796842	1
1	1	0	0	0	0	1	60.8498	0.334000021	3.28995681	1.1000394448638E-005	0.001098541	0.3339074285	7.88461987922589E-005	0.9999763902	1
1	1	0	0	0	0	1	60.9706	0.334000021	3.29996157	1.12046772887309E-005	0.0011019041	0.3339142323	9.00508760809898E-005	0.999973035	1
1	1	0	0	0	0	1	61.0954	0.334000021	3.30996633	1.15770977371269E-005	0.001105379	0.3339547509	0.000101628	0.9999695684	1
1	1	0	0	0	0	1	61.2224	0.334000021	3.32002831	1.17810907016198E-005	0.0011087307	0.3339521858	0.0001134091	0.9999660406	1
1	1	0	0	0	0	1	61.3532	0.334000021	3.33009028	1.21336127618949E-005	0.0011120925	0.3339526533	0.0001255427	0.9999624073	1
1	1	0	0	0	0	1	61.4856	0.334000021	3.34017134	1.22817319101757E-005	0.0011154314	0.3339443806	0.0001378244	0.9999587297	1
1	1	0	0	0	0	1	61.6208	0.334000021	3.35017586	1.25406902697351E-005	0.0011187032	0.3339237138	0.0001503651	0.9999549745	1
1	1	0	0	0	0	1	61.7584	0.334000021	3.36019969	1.27612199568086E-005	0.001121867	0.3338691352	0.0001631263	0.9999511532	1
1	1	0	0	0	0	1	61.8976	0.334000021	3.37022352	1.29125239335828E-005	0.0011254679	0.3339445929	0.0001760388	0.9999472867	1
1	1	0	0	0	0	1	62.0398	0.334000021	3.38026643	1.31913982546992E-005	0.0011288719	0.3339594579	0.0001892302	0.9999433366	1
1	1	0	0	0	0	1	62.1846	0.334000021	3.39027119	1.34313844492038E-005	0.0011321114	0.3339294561	0.0002026616	0.9999393147	1
1	1	0	0	0	0	1	62.3316	0.334000021	3.40031409	0.000013636	0.0011355106	0.3339428538	0.0002162976	0.9999352316	1
1	1	0	0	0	0	1	62.482	0.334000021	3.41033769	1.39487179335621E-005	0.0011386399	0.3338788951	0.0002302463	0.9999310547	1
1	1	0	0	0	0	1	62.6346	0.334000021	3.42036152	1.41533117526107E-005	0.0011420314	0.3338920288	0.0002443997	0.9999268166	1
1	1	0	0	0	0	1	62.79	0.334000021	3.43036628	1.44161902931001E-005	0.001145625	0.3339658067	0.0002588158	0.9999224998	1
1	1	0	0	0	0	1	62.9484	0.334000021	3.44037104	1.46934916145272E-005	0.0011488879	0.3339429997	0.0002735093	0.9999181	1
1	1	0	0	0	0	1	63.1114	0.334000021	3.45037556	1.51202199955781E-005	0.0011522305	0.3339435175	0.0002886296	0.9999135724	1
1	1	0	0	0	0	1	63.2754	0.334000021	3.46038032	1.52128364178869E-005	0.0011555605	0.33394032	0.0003038424	0.999909017	1
1	1	0	0	0	0	1	63.444	0.334000021	3.47038507	1.56404236969021E-005	0.0011589672	0.3339592333	0.0003194828	0.9999043336	1
1	1	0	0	0	0	1	63.6168	0.334000021	3.48038983	1.60283063103755E-005	0.0011621823	0.3339230566	0.0003355111	0.9998995341	1
1	1	0	0	0	0	1	63.792	0.334000021	3.49045157	1.62522470702728E-005	0.0011656373	0.3339502907	0.0003517634	0.9998946675	1
1	1	0	0	0	0	1	63.9728	0.334000021	3.50047541	1.67711287654108E-005	0.0011689432	0.3339384131	0.0003685345	0.9998896455	1
1	1	0	0	0	0	1	64.158	0.334000021	3.51051831	1.71793303324117E-005	0.0011723005	0.3339394749	0.0003857138	0.9998845013	1
1	1	0	0	0	0	1	64.3488	0.334000021	3.52054214	1.7698936710755E-005	0.0011756576	0.3339422105	0.0004034128	0.9998792015	1
1	1	0	0	0	0	1	64.54	0.334000021	3.53056598	1.77371038032903E-005	0.0011790756	0.3339622139	0.0004211499	0.9998738903	1
1	1	0	0	0	0	1	64.7398	0.334000021	3.54057074	1.85344356877936E-005	0.001182387	0.3339538046	0.0004396843	0.9998683404	1
1	1	0	0	0	0	1	64.9436	0.334000021	3.55063248	0.000018905	0.0011857186	0.3339457462	0.0004585893	0.9998626794	1
1	1	0	0	0	0	1	65.1546	0.334000021	3.56063724	1.95722945365641E-005	0.001189021	0.3339348915	0.0004781616	0.9998568186	1
1	1	0	0	0	0	1	65.3702	0.334000021	3.57064199	2.00000551094611E-005	0.0011924255	0.3339526912	0.0004981617	0.9998508298	1
1	1	0	0	0	0	1	65.5914	0.334000021	3.58064675	2.05192761553658E-005	0.0011957514	0.333948445	0.000518681	0.9998446855	1
1	1	0	0	0	0	1	65.8184	0.334000021	3.59068966	2.10587667309576E-005	0.0011991885	0.3339716394	0.0005397397	0.9998383796	1
1	1	0	0	0	0	1	66.0562	0.334000021	3.60069418	2.20606112380822E-005	0.0012025259	0.3339705739	0.0005618003	0.9998317738	1
1	1	0	0	0	0	1	66.2976	0.334000021	3.61069894	2.23935602025853E-005	0.0012058122	0.3339553387	0.0005841939	0.9998250682	1
1	1	0	0	0	0	1	66.5482	0.334000021	3.6207037	2.32488727404012E-005	0.0012092507	0.3339822186	0.0006074428	0.9998181065	1
1	1	0	0	0	0	1	66.8072	0.334000021	3.63070822	2.402755759822E-005	0.0012125614	0.333973782	0.0006314703	0.9998109117	1
1	1	0	0	0	0	1	67.0736	0.334000021	3.6407702	2.47128695978059E-005	0.0012158633	0.3339577057	0.0006561832	0.9998035116	1
1	1	0	0	0	0	1	67.3558	0.334000021	3.65079403	2.61787258717749E-005	0.001219218	0.3339596581	0.0006823619	0.9997956726	1
1	1	0	0	0	0	1	67.6456	0.334000021	3.66085601	2.688383722802E-005	0.0012225821	0.3339607193	0.0007092458	0.9997876225	1
1	1	0	0	0	0	1	67.9454	0.334000021	3.67087984	2.78108745565017E-005	0.0012259019	0.3339531385	0.0007370566	0.9997792948	1
1	1	0	0	0	0	1	68.2636	0.334000021	3.6808846	2.95165967875057E-005	0.0012291952	0.3339401355	0.0007665732	0.9997704563	1
1	1	0	0	0	0	1	68.596	0.334000021	3.69094658	0.000030832	0.001232483	0.3339205572	0.0007974052	0.9997612239	1
1	1	0	0	0	0	1	68.942	0.334000021	3.7009511	3.20941611445612E-005	0.00123585	0.3339276966	0.0008294994	0.9997516136	1
1	1	0	0	0	0	1	69.313	0.334000021	3.71097493	3.44123252580563E-005	0.0012391693	0.3339201457	0.0008639117	0.9997413091	1
1	1	0	0	0	0	1	69.7044	0.334000021	3.72105598	3.63048885746135E-005	0.0012425475	0.3339233576	0.0009002166	0.9997304379	1
1	1	0	0	0	0	1	70.127	0.334000021	3.73106074	3.91987627065844E-005	0.0012458842	0.3339222653	0.0009394154	0.9997187002	1
1	1	0	0	0	0	1	70.5796	0.334000021	3.74110365	0.00004198	0.0012491939	0.3339105369	0.0009813954	0.9997061297	1
1	1	0	0	0	0	1	71.0672	0.334000021	3.75110841	4.5229667827487E-005	0.0012526271	0.3339352098	0.001026625	0.999692586	1
1	1	0	0	0	0	1	71.608	0.334000021	3.76111293	5.01658045715756E-005	0.001256001	0.3339439738	0.0010767908	0.9996775643	1
1	1	0	0	0	0	1	72.2128	0.334000021	3.77117491	5.61016083127922E-005	0.0012593392	0.3339381532	0.0011328924	0.9996607652	1
1	1	0	0	0	0	1	72.9012	0.334000021	3.78117967	6.38566599289576E-005	0.0012626854	0.3339395432	0.0011967491	0.9996416439	1
1	1	0	0	0	0	1	73.6738	0.334000021	3.79118443	7.1661551417576E-005	0.0012659278	0.3339135279	0.0012684106	0.9996201854	1
1	1	0	0	0	0	1	74.5738	0.334000021	3.80118895	0.000083475	0.0012692177	0.3339001846	0.0013518857	0.9995951896	1
1	1	0	0	0	0	1	75.639	0.334000021	3.81123185	9.87982706675927E-005	0.0012725828	0.3339032889	0.001450684	0.9995656053	1
1	1	0	0	0	0	1	76.9254	0.334000021	3.82125568	0.0001193147	0.0012759287	0.3339029814	0.0015699986	0.9995298775	1
1	1	0	0	0	0	1	78.508	0.334000021	3.83127952	0.0001467838	0.0012792436	0.3338945994	0.0017167824	0.9994859244	1
1	1	0	0	0	0	1	80.5054	0.334000021	3.8413415	0.0001852538	0.0012825894	0.3338909946	0.0019020362	0.9994304518	1
1	1	0	0	0	0	1	83.0642	0.334000021	3.85136533	0.0002373099	0.0012858693	0.3338736212	0.0021393462	0.9993593914	1
1	1	0	0	0	0	1	86.3274	0.334000021	3.86136985	0.0003026282	0.0012891681	0.3338629078	0.0024419744	0.999268772	1
1	1	0	0	0	0	1	90.6068	0.334000021	3.87143183	0.0003969675	0.0012928442	0.3339447216	0.0028389419	0.9991499035	1
1	1	0	0	0	0	1	96.4124	0.334000021	3.88149381	0.0005386914	0.0012965653	0.3340376942	0.0033776333	0.998988597	1
1	1	0	0	0	0	1	104.3524	0.334000021	3.89151764	0.0007368829	0.0013001681	0.3341030959	0.0041145162	0.9987679438	1
1	1	0	0	0	0	1	115.4648	0.334000021	3.90157962	0.0010315313	0.0013038196	0.334177379	0.0051460475	0.9984590607	1
1	1	0	0	0	0	1	131.6744	0.334000021	3.91158438	0.0015049891	0.0013074235	0.3342439541	0.0066510366	0.9980084048	1
1	1	0	0	0	0	1	155.4798	0.334000021	3.92162728	0.0022104452	0.0013109107	0.3342772179	0.0088614818	0.9973465062	1
1	1	0	0	0	0	1	192.0142	0.334000021	3.93163204	0.0033925847	0.0013143291	0.3342960391	0.0122540665	0.9963306261	1
1	1	0	0	0	0	1	252.0142	0.334000021	3.94131207	0.0055717318	0.0013175961	0.334303916	0.0178257983	0.9946622194	1
1	1	0	0	0	0	1	312.0142	0.334000021	3.9473455	0.0055714417	0.0013195444	0.3342865086	0.0233972399	0.9929938996	1
1	1	0	0	0	0	1	372.0142	0.334000021	3.95110679	0.0055714486	0.0013208033	0.3342869264	0.0289686886	0.9913255776	1
1	1	0	0	0	0	1	432.0142	0.334000021	3.9537034	0.0055713938	0.0013216584	0.3342836363	0.0345400824	0.9896572721	1
1	1	0	0	0	0	1	492.0142	0.334000021	3.95601368	0.0055715589	0.0013224698	0.3342935451	0.0401116413	0.9879889171	1
1	1	0	0	0	0	1	552.0142	0.334000021	3.95798016	0.005570099	0.0013227805	0.3342059479	0.0456817403	0.9863209993	1
1	1	0	0	0	0	1	612.0142	0.334000021	3.95985126	0.0055710089	0.0013236221	0.334260544	0.0512527492	0.984652809	1
1	1	0	0	0	0	1	672.0142	0.334000021	3.96168423	0.0055714533	0.0013243404	0.3342872075	0.0568242025	0.9829844857	1
1	1	0	0	0	0	1	732.0142	0.334000021	3.96321154	0.0055713181	0.0013248187	0.3342790962	0.0623955207	0.9813162028	1
1	1	0	0	0	0	1	792.0142	0.334000021	3.9649682	0.0055716934	0.0013254953	0.3343016117	0.067967214	0.9796478076	1
1	1	0	0	0	0	1	852.0142	0.334000021	3.96676302	0.0055716537	0.0013260859	0.334299231	0.0735388678	0.9779794242	1
1	1	0	0	0	0	1	912.0142	0.334000021	3.96832848	0.0055715746	0.0013265904	0.3342944838	0.0791104423	0.9763110646	1
1	1	0	0	0	0	1	972.0142	0.334000021	3.9697988	0.0055715854	0.0013270844	0.3342951313	0.0846820277	0.9746427017	1
1	1	0	0	0	0	1	1032.0142	0.334000021	3.97136426	0.0055711529	0.0013275048	0.3342691846	0.0902531807	0.9729744683	1
1	1	0	0	0	0	1	1092.0142	0.334000021	3.97268176	0.0055710368	0.0013279175	0.3342622169	0.0958242175	0.9713062697	1
1	1	0	0	0	0	1	1152.0142	0.334000021	3.97409463	0.0055703281	0.0013282207	0.3342196964	0.1013945456	0.9696382832	1
1	1	0	0	0	0	1	1212.0142	0.334000021	3.97545028	0.0055714021	0.0013289299	0.3342841316	0.1069659477	0.9679699753	1
1	1	0	0	0	0	1	1272.0142	0.334000021	3.97680569	0.005571708	0.001329456	0.3343024855	0.1125376556	0.9663015757	1
1	1	0	0	0	0	1	1332.0142	0.334000021	3.97808504	0.0055715582	0.0013298481	0.3342935006	0.1181092138	0.9646332209	1
1	1	0	0	0	0	1	1392.0142	0.334000021	3.97936416	0.0055715694	0.0013302782	0.3342941699	0.1236807832	0.9629648628	1
1	1	0	0	0	0	1	1452.0142	0.334000021	3.98041439	0.0055714985	0.0013306123	0.3342899191	0.1292522817	0.9612965259	1
1	1	0	0	0	0	1	1512.0142	0.334000021	3.98173165	0.0055713793	0.0013310242	0.3342827663	0.134823661	0.9596282248	1
1	1	0	0	0	0	1	1572.0142	0.334000021	3.98301101	0.0055713305	0.0013314403	0.3342798366	0.1403949914	0.9579599382	1
1	1	0	0	0	0	1	1632.0142	0.334000021	3.98434758	0.0055711363	0.0013318406	0.3342681876	0.1459661278	0.9562917098	1
1	1	0	0	0	0	1	1692.0142	0.334000021	3.98535943	0.005571165	0.0013321857	0.3342699055	0.1515372927	0.9546234728	1
1	1	0	0	0	0	1	1752.0142	0.334000021	3.9866004	0.0055685684	0.0013319794	0.3341141103	0.1571058611	0.9529560133	1
1	1	0	0	0	0	1	1812.0142	0.334000021	3.98780322	0.0055662495	0.0013318266	0.3339749809	0.1626721106	0.9512892482	1
1	1	0	0	0	0	1	1872.0142	0.334000021	3.98894882	0.005569682	0.0013330306	0.3341809283	0.1682417926	0.9496214552	1
1	1	0	0	0	0	1	1932.0142	0.334000021	3.99007535	0.0055708639	0.00133369	0.3342518438	0.1738126565	0.9479533084	1
1	1	0	0	0	0	1	1992.0141	0.334000021	3.99122095	0.005571278	0.0013341721	0.3342766881	0.1793839345	0.9462850375	1
1	1	0	0	0	0	1	2052.0141	0.334000021	3.9924047	0.005571463	0.0013346121	0.3342877865	0.1849553975	0.9446167113	1
1	1	0	0	0	0	1	2112.0141	0.334000021	3.99335933	0.0055714003	0.0013349163	0.3342840279	0.1905267978	0.9429484038	1
1	1	0	0	0	0	1	2172.0141	0.334000021	3.99440956	0.0055712567	0.0013352329	0.3342754075	0.1960980545	0.9412801394	1
1	1	0	0	0	0	1	2232.0141	0.334000021	3.99540234	0.0055712344	0.0013355594	0.3342740741	0.2016692889	0.9396118816	1
1	1	0	0	0	0	1	2292.0141	0.334000021	3.99637604	0.0055710556	0.0013358421	0.3342633452	0.2072403445	0.9379436773	1
1	1	0	0	0	0	1	2352.0141	0.334000021	3.99736881	0.0055712053	0.0013362097	0.3342723273	0.2128115498	0.9362754282	1
1	1	0	0	0	0	1	2412.0141	0.334000021	3.99834251	0.0055713333	0.0013365659	0.3342800056	0.2183828831	0.9346071408	1
1	1	0	0	0	0	1	2472.0141	0.334000021	3.999259	0.0055712389	0.0013368498	0.3342743449	0.2239541221	0.9329388817	1
1	1	0	0	0	0	1	2532.0141	0.334000021	4.00008011	0.005571624	0.0013372166	0.3342974487	0.2295257461	0.9312705072	1
1	1	0	0	0	0	1	2592.0141	0.334000021	4.00111103	0.0055719346	0.0013376357	0.3343160832	0.2350976806	0.9296020398	1
1	1	0	0	0	0	1	2652.0141	0.334000021	4.00197029	0.0055716686	0.0013378592	0.3343001265	0.2406693493	0.9279336519	1
1	1	0	0	0	0	1	2712.0141	0.334000021	4.00288677	0.0055716273	0.0013381557	0.3342976476	0.2462409766	0.9262652765	1
1	1	0	0	0	0	1	2772.0141	0.334000021	4.00374603	0.0055716869	0.0013384572	0.3343012202	0.2518126635	0.9245968832	1
1	1	0	0	0	0	1	2832.0141	0.334000021	4.0048151	0.0055714488	0.0013387573	0.3342869335	0.2573841122	0.9229285612	1
1	1	0	0	0	0	1	2892.0141	0.334000021	4.00580788	0.0055714392	0.0013390869	0.3342863589	0.2629555514	0.9212602421	1
1	1	0	0	0	0	1	2952.0141	0.334000021	4.00651455	0.0055708524	0.0013391821	0.3342511514	0.2685264038	0.9195920987	1
1	1	0	0	0	0	1	3012.0141	0.334000021	4.00729752	0.0055704299	0.0013393422	0.3342258039	0.2740968337	0.9179240818	1
1	1	0	0	0	0	1	3072.0141	0.334000021	4.00819445	0.0055707612	0.0013397217	0.3342456826	0.2796675949	0.9162559657	1
1	1	0	0	0	0	1	3132.0141	0.334000021	4.00907278	0.0055712445	0.0013401315	0.3342746798	0.2852388394	0.9145877049	1
1	1	0	0	0	0	1	3192.0141	0.334000021	4.00979853	0.0055712711	0.0013403805	0.3342762746	0.2908101105	0.9129194361	1
1	1	0	0	0	0	1	3252.0141	0.334000021	4.0105238	0.0055711868	0.0013406026	0.3342712137	0.2963812973	0.9112511926	1
1	1	0	0	0	0	1	3312.0141	0.334000021	4.01136398	0.0055710883	0.0013408599	0.3342653087	0.3019523856	0.9095829785	1
1	1	0	0	0	0	1	3372.0141	0.334000021	4.01231861	0.0055714664	0.0013412699	0.3342879945	0.3075238521	0.9079146513	1
1	1	0	0	0	0	1	3432.0141	0.334000021	4.01302528	0.0055714586	0.0013415043	0.334287527	0.3130953107	0.9062463263	1
1	1	0	0	0	0	1	3492.0141	0.334000021	4.01399899	0.0055713274	0.0013417982	0.3342796544	0.3186666382	0.9045780407	1
1	1	0	0	0	0	1	3552.0141	0.334000021	4.01457167	0.005571206	0.0013419603	0.3342723678	0.3242378441	0.9029097914	1
1	1	0	0	0	0	1	3612.0141	0.334000021	4.01529741	0.0055714522	0.0013422623	0.3342871433	0.3298092964	0.9012414684	1
1	1	0	0	0	0	1	3672.0141	0.334000021	4.0160799	0.0055715882	0.0013425567	0.3342952991	0.3353808846	0.8995731046	1
1	1	0	0	0	0	1	3732.0141	0.334000021	4.01699638	0.0055712373	0.0013427783	0.334274247	0.3409521219	0.897904846	1
1	1	0	0	0	0	1	3792.0141	0.334000021	4.0174737	0.0055683267	0.0013422364	0.3340996081	0.3465204485	0.8962374589	1
1	1	0	0	0	0	1	3852.0141	0.334000021	4.01819944	0.0055649056	0.0013416541	0.3338943469	0.3520853542	0.8945710962	1
1	1	0	0	0	0	1	3912.0141	0.334000021	4.01898241	0.0055642236	0.0013417511	0.3338534246	0.3576495778	0.8929049377	1
1	1	0	0	0	0	1	3972.0141	0.334000021	4.0197649	0.0055694337	0.0013432688	0.3341660303	0.3632190115	0.8912372191	1
1	1	0	0	0	0	1	4032.0141	0.334000021	4.02071953	0.005571093	0.0013439882	0.3342655888	0.3687901045	0.8895690037	1
1	1	0	0	0	0	1	4092.0141	0.334000021	4.0214262	0.0055708429	0.001344164	0.3342505821	0.3743609474	0.8879008631	1
1	1	0	0	0	0	1	4152.0141	0.334000021	4.02215147	0.0055708749	0.0013444142	0.3342524986	0.3799318223	0.886232713	1
1	1	0	0	0	0	1	4212.0141	0.334000021	4.02283907	0.0055710639	0.0013446896	0.3342638363	0.3855028862	0.8845645062	1
1	1	0	0	0	0	1	4272.0141	0.334000021	4.02367926	0.0055710478	0.0013449666	0.3342628746	0.391073934	0.8828963043	1
1	1	0	0	0	0	1	4332.0141	0.334000021	4.02434731	0.0055712253	0.0013452327	0.3342735191	0.3966451592	0.8812280492	1
1	1	0	0	0	0	1	4392.0141	0.334000021	4.02488184	0.0055709932	0.0013453554	0.3342595964	0.4022161525	0.8795598637	1
1	1	0	0	0	0	1	4452.0141	0.334000021	4.02564573	0.0055709026	0.0013455888	0.3342541578	0.407787055	0.8778917052	1
1	1	0	0	0	0	1	4512.0141	0.334000021	4.0264473	0.0055709504	0.0013458683	0.3342570303	0.4133580055	0.8762235325	1
1	1	0	0	0	0	1	4572.0141	0.334000021	4.02711582	0.005570984	0.0013460999	0.334259045	0.4189289895	0.8745553497	1
1	1	0	0	0	0	1	4632.0141	0.334000021	4.02797508	0.0055707634	0.0013463338	0.3342458065	0.4244997528	0.8728872329	1
1	1	0	0	0	0	1	4692.0141	0.334000021	4.02883434	0.0055707972	0.0013466291	0.334247839	0.4300705501	0.871219106	1
1	1	0	0	0	0	1	4752.0141	0.334000021	4.02944517	0.0055709987	0.0013468821	0.334259927	0.4356415488	0.8695509188	1
1	1	0	0	0	0	1	4812.0141	0.334000021	4.03013229	0.0055707116	0.0013470423	0.334242702	0.4412122604	0.8678828176	1
1	1	0	0	0	0	1	4872.0141	0.334000021	4.03080082	0.0055704747	0.0013472085	0.3342284854	0.4467827351	0.8662147873	1
1	1	0	0	0	0	1	4932.0141	0.334000021	4.03152609	0.005570757	0.0013475191	0.3342454242	0.4523534921	0.8645466724	1
1	1	0	0	0	0	1	4992.0141	0.334000021	4.03213739	0.0055708973	0.0013477574	0.3342538447	0.4579243895	0.8628785155	1
1	1	0	0	0	0	1	5052.0141	0.334000021	4.03257656	0.0055682474	0.0013472631	0.3340948468	0.4634926369	0.8612111522	1
1	1	0	0	0	0	1	5112.0141	0.334000021	4.0333209	0.0055641395	0.0013465177	0.3338483748	0.4690567764	0.8595450189	1
1	1	0	0	0	0	1	5172.0141	0.334000021	4.03406572	0.0055629842	0.0013464867	0.3337790562	0.4746197606	0.8578792316	1
1	1	0	0	0	0	1	5232.0141	0.334000021	4.0347147	0.0055642728	0.0013470153	0.3338563734	0.4801840334	0.8562130584	1
1	1	0	0	0	0	1	5292.0141	0.334000021	4.03547859	0.0055695521	0.0013485486	0.3341731303	0.4857535855	0.8545453043	1
1	1	0	0	0	0	1	5352.0141	0.334000021	4.0360322	0.0055705387	0.0013489724	0.3342323253	0.4913241242	0.8528772548	1
1	1	0	0	0	0	1	5412.0141	0.334000021	4.03679609	0.0055711044	0.0013493648	0.3342662676	0.4968952286	0.851209036	1
1	1	0	0	0	0	1	5472.0141	0.334000021	4.03746414	0.0055711764	0.0013496055	0.334270587	0.502466405	0.8495407956	1
1	1	0	0	0	0	1	5532.0141	0.334000021	4.03815126	0.0055711189	0.0013498212	0.3342671372	0.5080375238	0.8478725724	1
1	1	0	0	0	0	1	5592.0141	0.334000021	4.03876257	0.0055711705	0.0013500381	0.3342702351	0.5136086944	0.8462043337	1
1	1	0	0	0	0	1	5652.0141	0.334000021	4.03944969	0.0055714839	0.0013503438	0.3342890396	0.5191801783	0.8445360012	1
1	1	0	0	0	0	1	5712.0141	0.334000021	4.04013729	0.0055714878	0.0013505745	0.3342892725	0.5247516661	0.8428676675	1
1	1	0	0	0	0	1	5772.0141	0.334000021	4.04078627	0.0055714709	0.0013507875	0.3342882572	0.530323137	0.8411993389	1
1	1	0	0	0	0	1	5832.0141	0.334000021	4.04160738	0.0055710593	0.0013509621	0.3342635599	0.5358941962	0.8395311336	1
1	1	0	0	0	0	1	5892.0141	0.334000021	4.04214191	0.005567305	0.0013502303	0.334038307	0.5414615013	0.8378640524	1
1	1	0	0	0	0	1	5952.0141	0.334000021	4.04294395	0.0055646589	0.0013498563	0.3338795383	0.5470261602	0.8361977636	1
1	1	0	0	0	0	1	6012.0141	0.334000021	4.04357386	0.005569341	0.0013512026	0.3341604651	0.5525955012	0.8345300727	1
1	1	0	0	0	0	1	6072.0141	0.334000021	4.04414654	0.0055704779	0.0013516698	0.334228681	0.5581659792	0.8328620414	1
1	1	0	0	0	0	1	6132.0141	0.334000021	4.04489136	0.0055708363	0.0013520056	0.3342501834	0.5637368155	0.8311939028	1
1	1	0	0	0	0	1	6192.0141	0.334000021	4.04546404	0.0055710112	0.0013522395	0.3342606788	0.5693078267	0.8295257119	1
1	1	0	0	0	0	1	6252.0141	0.334000021	4.04607487	0.0055711754	0.0013524836	0.3342705283	0.5748790021	0.8278574717	1
1	1	0	0	0	0	1	6312.0141	0.334000021	4.04691505	0.0055715955	0.0013528665	0.3342957361	0.5804505977	0.8261891058	1
1	1	0	0	0	0	1	6372.0141	0.334000021	4.04754543	0.0055710345	0.0013529409	0.3342620735	0.5860216322	0.8245209079	1
1	1	0	0	0	0	1	6432.0141	0.334000021	4.04832792	0.0055695404	0.0013528395	0.3341724288	0.5915911726	0.8228531573	1
1	1	0	0	0	0	1	6492.0141	0.334000021	4.04911089	0.0055708745	0.0013534253	0.3342524731	0.5971620471	0.8211850073	1
1	1	0	0	0	0	1	6552.0141	0.334000021	4.04964542	0.0055711965	0.0013536823	0.3342717928	0.6027332435	0.8195167609	1
1	1	0	0	0	0	1	6612.0141	0.334000021	4.05039024	0.0055683769	0.001353246	0.3341026164	0.6083016204	0.8178493588	1
1	1	0	0	0	0	1	6672.0141	0.334000021	4.05103922	0.0055695469	0.0013537472	0.3341728195	0.6138711673	0.8161816063	1
1	1	0	0	0	0	1	6732.0141	0.334000021	4.05166912	0.0055709151	0.0013542903	0.3342549073	0.6194420824	0.8145134441	1
1	1	0	0	0	0	1	6792.0141	0.334000021	4.05224228	0.005571248	0.0013545628	0.3342748812	0.6250133303	0.8128451822	1
1	1	0	0	0	0	1	6852.0141	0.334000021	4.05283403	0.0055710554	0.0013547138	0.3342633281	0.6305843857	0.811176978	1
1	1	0	0	0	0	1	6912.0141	0.334000021	4.05348301	0.0055712204	0.0013549709	0.334273229	0.6361556062	0.8095087244	1
1	1	0	0	0	0	1	6972.0141	0.334000021	4.05403662	0.005567111	0.0013541563	0.3340266612	0.6417227171	0.8078417014	1
1	1	0	0	0	0	1	7032.0141	0.334000021	4.0545907	0.0055640775	0.0013536034	0.3338446531	0.6472867946	0.8061755867	1
1	1	0	0	0	0	1	7092.0141	0.334000021	4.05541134	0.0055669346	0.0013545726	0.3340160829	0.6528537292	0.8045086164	1
1	1	0	0	0	0	1	7152.0141	0.334000021	4.05606079	0.0055706463	0.0013556927	0.3342387802	0.6584243755	0.8028405347	1
1	1	0	0	0	0	1	7212.0141	0.334000021	4.05665255	0.0055705683	0.0013558716	0.3342340996	0.6639949438	0.8011724764	1
1	1	0	0	0	0	1	7272.0141	0.334000021	4.05730152	0.0055711306	0.0013562253	0.3342678388	0.6695660743	0.7995042497	1
1	1	0	0	0	0	1	7332.0141	0.334000021	4.05789375	0.0055710171	0.0013563958	0.3342610313	0.6751370915	0.797836057	1
1	1	0	0	0	0	1	7392.0141	0.334000021	4.05848551	0.0055710274	0.0013565961	0.3342616502	0.6807081189	0.7961678611	1
1	1	0	0	0	0	1	7452.0141	0.334000021	4.05917263	0.0055710645	0.0013568347	0.3342638718	0.6862791834	0.7944996542	1
1	1	0	0	0	0	1	7512.0141	0.334000021	4.05972672	0.0055709533	0.001356993	0.3342572031	0.6918501367	0.7928314806	1
1	1	0	0	0	0	1	7572.0141	0.334000021	4.06035662	0.0055710487	0.0013572268	0.3342629238	0.6974211854	0.7911632784	1
1	1	0	0	0	0	1	7632.0141	0.334000021	4.0609293	0.0055707933	0.0013573559	0.3342476021	0.7029919787	0.7894951527	1
1	1	0	0	0	0	1	7692.0141	0.334000021	4.06178856	0.0055708656	0.0013576608	0.3342519378	0.7085628442	0.7878270054	1
1	1	0	0	0	0	1	7752.0141	0.334000021	4.06243753	0.0055710535	0.0013579234	0.3342632114	0.7141338977	0.7861588018	1
1	1	0	0	0	0	1	7812.0141	0.334000021	4.06304884	0.0055670987	0.0013571637	0.3340259272	0.7197009964	0.7844917824	1
1	1	0	0	0	0	1	7872.0141	0.334000021	4.06344938	0.0055643498	0.0013566272	0.333860992	0.7252653462	0.7828255861	1
1	1	0	0	0	0	1	7932.0141	0.334000021	4.06438494	0.0055652311	0.0013571545	0.3339138718	0.7308305773	0.7811591259	1
1	1	0	0	0	0	1	7992.014	0.334000021	4.06478596	0.0055700157	0.0013584553	0.3342009473	0.736400593	0.7794912331	1
1	1	0	0	0	0	1	8052.014	0.334000021	4.06556892	0.0055668453	0.0013579436	0.33401072	0.7419674383	0.7778242896	1
1	1	0	0	0	0	1	8112.014	0.334000021	4.0662179	0.0055703032	0.0013590041	0.334218197	0.7475377415	0.7761563106	1
1	1	0	0	0	0	1	8172.014	0.334000021	4.06684828	0.0055708859	0.0013593569	0.3342531573	0.7531086274	0.7744881572	1
1	1	0	0	0	0	1	8232.014	0.334000021	4.06744003	0.005571375	0.0013596739	0.3342825023	0.7586800024	0.7728198573	1
1	1	0	0	0	0	1	8292.014	0.334000021	4.06820393	0.0055707843	0.0013597852	0.3342470644	0.7642507867	0.7711517343	1
1	1	0	0	0	0	1	8352.014	0.334000021	4.06875753	0.0055709089	0.0013600007	0.3342545376	0.7698216956	0.7694835739	1
1	1	0	0	0	0	1	8412.014	0.334000021	4.06934929	0.0055711466	0.0013602566	0.3342687985	0.7753928422	0.7678153424	1
1	1	0	0	0	0	1	8472.014	0.334000021	4.07015133	0.0055708987	0.0013604641	0.3342539249	0.7809637409	0.7661471852	1
1	1	0	0	0	0	1	8532.014	0.334000021	4.07070494	0.0055710427	0.0013606842	0.3342625631	0.7865347835	0.7644789848	1
1	1	0	0	0	0	1	8592.014	0.334000021	4.07139206	0.005570824	0.0013608605	0.3342494424	0.7921056075	0.7628108499	1
1	1	0	0	0	0	1	8652.014	0.334000021	4.07200336	0.0055707838	0.001361055	0.3342470305	0.7976763913	0.7611427271	1
1	1	0	0	0	0	1	8712.014	0.334000021	4.07261419	0.0055709301	0.001361295	0.3342558097	0.8032473214	0.7594745604	1
1	1	0	0	0	0	1	8772.014	0.334000021	4.07318687	0.0055704275	0.0013613636	0.3342256521	0.8088177488	0.7578065442	1
1	1	0	0	0	0	1	8832.014	0.334000021	4.07370234	0.0055695452	0.0013613203	0.3341727181	0.8143872941	0.7561387922	1
1	1	0	0	0	0	1	8892.014	0.334000021	4.07458067	0.0055673872	0.0013610862	0.3340432366	0.8199546813	0.7544716865	1
1	1	0	0	0	0	1	8952.014	0.334000021	4.07498169	0.0055666089	0.0013610298	0.3339965363	0.8255212901	0.7528048137	1
1	1	0	0	0	0	1	9012.014	0.334000021	4.07574558	0.0055660805	0.0013611557	0.3339648312	0.8310873706	0.7511380992	1
1	1	0	0	0	0	1	9072.014	0.334000021	4.07633734	0.0055701221	0.0013623418	0.3342073304	0.8366574927	0.7494701745	1
1	1	0	0	0	0	1	9132.014	0.334000021	4.07704353	0.005570559	0.0013626848	0.3342335438	0.8422280517	0.747802119	1
1	1	0	0	0	0	1	9192.014	0.334000021	4.07763577	0.0055706825	0.0013629128	0.3342409533	0.8477987342	0.7461340264	1
1	1	0	0	0	0	1	9252.014	0.334000021	4.07818937	0.0055711248	0.0013632062	0.3342674937	0.853369859	0.7444658015	1
1	1	0	0	0	0	1	9312.014	0.334000021	4.07895327	0.0055707574	0.0013633715	0.3342454498	0.8589406164	0.7427976865	1
1	1	0	0	0	0	1	9372.014	0.334000021	4.07937288	0.005570723	0.0013635034	0.334243384	0.8645113394	0.7411295818	1
1	1	0	0	0	0	1	9432.014	0.334000021	4.08004141	0.0055707315	0.0013637289	0.334243892	0.8700820709	0.7394614746	1
1	1	0	0	0	0	1	9492.014	0.334000021	4.08069038	0.0055709924	0.0013640097	0.3342595468	0.8756530633	0.7377932893	1
1	1	0	0	0	0	1	9552.014	0.334000021	4.08137798	0.0055712228	0.001364296	0.3342733738	0.8812242861	0.736125035	1
1	1	0	0	0	0	1	9612.014	0.334000021	4.08204603	0.0055711707	0.0013645066	0.3342702443	0.8867954568	0.7344567963	1
1	1	0	0	0	0	1	9672.014	0.334000021	4.08242798	0.005569033	0.0013641106	0.3341419858	0.8923644898	0.7327891977	1
1	1	0	0	0	0	1	9732.014	0.334000021	4.08305788	0.0055646618	0.0013632502	0.3338797128	0.8979291516	0.731122908	1
1	1	0	0	0	0	1	9792.014	0.334000021	4.08376455	0.0055668777	0.001364029	0.334012664	0.9034960293	0.7294559548	1
1	1	0	0	0	0	1	9852.014	0.334000021	4.08445168	0.0055709826	0.0013652646	0.3342589609	0.9090670119	0.7277877724	1
1	1	0	0	0	0	1	9912.014	0.334000021	4.08504391	0.0055710945	0.00136549	0.3342656721	0.9146381064	0.7261195565	1
1	1	0	0	0	0	1	9972.014	0.334000021	4.08567381	0.0055713333	0.0013657591	0.3342800037	0.9202094397	0.7244512691	1
1	1	0	0	0	0	1	10032.014	0.334000021	4.08649492	0.0055713025	0.001366026	0.3342781569	0.9257807422	0.7227829909	1
1	1	0	0	0	0	1	10092.014	0.334000021	4.0870676	0.0055709476	0.0013661304	0.3342568608	0.9313516899	0.721114819	1
1	1	0	0	0	0	1	10152.014	0.334000021	4.08779287	0.0055709505	0.0013663735	0.3342570331	0.9369226403	0.7194466462	1
1	1	0	0	0	0	1	10212.014	0.334000021	4.08842325	0.0055710582	0.0013666106	0.3342634984	0.9424936986	0.7177784411	1
1	1	0	0	0	0	1	10272.014	0.334000021	4.08907223	0.0055712417	0.0013668726	0.3342745032	0.9480649402	0.7161101812	1
1	1	0	0	0	0	1	10332.014	0.334000021	4.08970261	0.0055700636	0.0013667942	0.33420382	0.9536350038	0.714442274	1
1	1	0	0	0	0	1	10392.014	0.334000021	4.09029436	0.0055651474	0.0013657855	0.3339088499	0.9592001513	0.7127758389	1
1	1	0	0	0	0	1	10452.014	0.334000021	4.09105778	0.0055636937	0.0013656835	0.3338216285	0.964763845	0.7111098391	1
1	1	0	0	0	0	1	10512.014	0.334000021	4.09176445	0.0055658521	0.0013664494	0.3339511312	0.9703296971	0.7094431929	1
1	1	0	0	0	0	1	10572.014	0.334000021	4.09248972	0.0055701622	0.0013677499	0.3342097382	0.9758998594	0.7077752562	1
1	1	0	0	0	0	1	10632.014	0.334000021	4.09321547	0.0055707113	0.0013681273	0.3342426814	0.9814705706	0.7061071551	1
1	1	0	0	0	0	1	10692.014	0.334000021	4.09401751	0.0055707236	0.0013683984	0.3342434218	0.9870412943	0.7044390502	1
1	1	0	0	0	0	1	10752.014	0.334000021	4.09455204	0.0055696915	0.0013683235	0.3341814912	0.9926109857	0.7027712544	1
1	1	0	0	0	0	1	10812.014	0.334000021	4.09504843	0.0055653262	0.0013674168	0.3339195751	0.9981763119	0.7011047658	1
1	1	0	0	0	0	1	10872.014	0.334000021	4.09594584	0.005565704	0.0013678093	0.3339422455	1.0037420159	0.699438164	1
1	1	0	0	0	0	1	10932.014	0.334000021	4.09648037	0.0055703042	0.0013691186	0.3342182581	1.0093123202	0.6977701848	1
1	1	0	0	0	0	1	10992.014	0.334000021	4.09726334	0.0055709323	0.0013695345	0.3342559448	1.0148832525	0.6961020174	1
1	1	0	0	0	0	1	11052.014	0.334000021	4.09793139	0.005570767	0.0013697172	0.3342460216	1.0204540195	0.6944338996	1
1	1	0	0	0	0	1	11112.014	0.334000021	4.09850407	0.0055709295	0.0013699487	0.3342557722	1.0260249489	0.6927657331	1
1	1	0	0	0	0	1	11172.014	0.334000021	4.09919167	0.0055709318	0.001370179	0.3342559141	1.0315958808	0.6910975659	1
1	1	0	0	0	0	1	11232.014	0.334000021	4.0997262	0.0055712221	0.0013704292	0.3342733329	1.0371671029	0.6894293118	1
1	1	0	0	0	0	1	11292.014	0.334000021	4.10054731	0.005571121	0.0013706787	0.334267265	1.0427382239	0.687761088	1
1	1	0	0	0	0	1	11352.014	0.334000021	4.10110092	0.0055686194	0.0013702483	0.3341171694	1.0483068434	0.6860936132	1
1	1	0	0	0	0	1	11412.014	0.334000021	4.10171175	0.0055648613	0.0013695274	0.3338916825	1.0538717047	0.6844272638	1
1	1	0	0	0	0	1	11472.014	0.334000021	4.10247564	0.0055685645	0.001370694	0.3341138758	1.0594402692	0.6827598055	1
1	1	0	0	0	0	1	11532.014	0.334000021	4.10331583	0.0055712671	0.0013716401	0.3342760311	1.0650115363	0.6810915379	1
1	1	0	0	0	0	1	11592.014	0.334000021	4.10402203	0.0055715417	0.0013719437	0.3342925054	1.070583078	0.6794231881	1
1	1	0	0	0	0	1	11652.014	0.334000021	4.104671	0.0055709932	0.0013720257	0.3342595966	1.0761540712	0.6777550025	1
1	1	0	0	0	0	1	11712.014	0.334000021	4.10530138	0.0055706858	0.0013721606	0.3342411499	1.081724757	0.676086909	1
1	1	0	0	0	0	1	11772.014	0.334000021	4.10602665	0.0055708592	0.0013724458	0.3342515544	1.0872956162	0.6744187635	1
1	1	0	0	0	0	1	11832.014	0.334000021	4.10686684	0.0055707498	0.0013726997	0.3342449908	1.0928663659	0.6727506509	1
1	1	0	0	0	0	1	11892.014	0.334000021	4.10759258	0.0055702442	0.0013728177	0.3342146551	1.0984366101	0.6710826896	1
1	1	0	0	0	0	1	11952.014	0.334000021	4.10820341	0.0055659435	0.0013719617	0.3339566139	1.1040025536	0.6694160161	1
1	1	0	0	0	0	1	12012.014	0.334000021	4.10883331	0.0055642414	0.0013717525	0.3338544882	1.109566795	0.6677498523	1
1	1	0	0	0	0	1	12072.014	0.334000021	4.10961628	0.0055654162	0.0013723036	0.3339249767	1.1151322112	0.6660833367	1
1	1	0	0	0	0	1	12132.014	0.334000021	4.11026525	0.0055704407	0.0013737594	0.3342264489	1.120702652	0.6644153166	1
1	1	0	0	0	0	1	12192.014	0.334000021	4.11102915	0.0055712371	0.0013742112	0.3342742292	1.1262738891	0.662747058	1
1	1	0	0	0	0	1	12252.014	0.334000021	4.11183119	0.0055687041	0.0013738542	0.3341222529	1.1318425932	0.6610795579	1
1	1	0	0	0	0	1	12312.014	0.334000021	4.1123848	0.0055660933	0.0013733951	0.3339655995	1.1374086865	0.6594128395	1
1	1	0	0	0	0	1	12372.014	0.334000021	4.11299562	0.0055704536	0.0013746752	0.3342272211	1.1429791401	0.6577448155	1
1	1	0	0	0	0	1	12432.014	0.334000021	4.11395025	0.0055710943	0.0013751523	0.3342656629	1.1485502344	0.6560765997	1
1	1	0	0	0	0	1	12492.014	0.334000021	4.11452341	0.0055712323	0.0013753779	0.3342739408	1.1541214667	0.6544083425	1
1	1	0	0	0	0	1	12552.014	0.334000021	4.11543941	0.0055713943	0.0013757241	0.3342836627	1.159692861	0.6527400369	1
1	1	0	0	0	0	1	12612.014	0.334000021	4.11620331	0.0055710714	0.0013758998	0.3342642907	1.1652639324	0.6510718279	1
1	1	0	0	0	0	1	12672.014	0.334000021	4.1169672	0.0055705381	0.0013760234	0.3342322907	1.1708344706	0.6494037786	1
1	1	0	0	0	0	1	12732.014	0.334000021	4.11780739	0.0055708249	0.0013763751	0.3342494981	1.1764052955	0.6477356434	1
1	1	0	0	0	0	1	12792.014	0.334000021	4.11855173	0.005571073	0.0013766852	0.3342643866	1.1819763685	0.6460674339	1
1	1	0	0	0	0	1	12852.014	0.334000021	4.11939192	0.0055709792	0.0013769429	0.3342587581	1.1875473477	0.6443992525	1
1	1	0	0	0	0	1	12912.014	0.334000021	4.12002182	0.0055709085	0.0013771359	0.3342545168	1.1931182563	0.6427310923	1
1	1	0	0	0	0	1	12972.014	0.334000021	4.12082386	0.005571033	0.0013774347	0.3342619815	1.1986892892	0.6410628948	1
1	1	0	0	0	0	1	13032.014	0.334000021	4.12141562	0.0055711	0.0013776491	0.3342660023	1.2042603892	0.6393946773	1
1	1	0	0	0	0	1	13092.014	0.334000021	4.12200785	0.0055701421	0.0013776101	0.3342085321	1.2098305313	0.6377267466	1
1	1	0	0	0	0	1	13152.014	0.334000021	4.12284756	0.0055669306	0.0013770964	0.3340158386	1.2153974619	0.6360597775	1
1	1	0	0	0	0	1	13212.014	0.334000021	4.12359238	0.0055688762	0.0013778266	0.334132578	1.2209663381	0.6343922259	1
1	1	0	0	0	0	1	13272.014	0.334000021	4.12450886	0.0055711802	0.0013787029	0.334270815	1.2265375183	0.6327239843	1
1	1	0	0	0	0	1	13332.014	0.334000021	4.12511969	0.0055713815	0.001378957	0.3342828919	1.2321088998	0.6310556825	1
1	1	0	0	0	0	1	13392.014	0.334000021	4.12597895	0.0055683326	0.0013784893	0.3340999624	1.2376772324	0.6293882936	1
